Repository: taokehao/MODAR

# MODAR

**M**ultimodal **O**ptional-prefix **D**iffraction **A**utoregressive **R**etrieval

One autoregressive crystal language that treats PXRD, neutron diffraction, and
elemental mass fractions as droppable prefixes. This repository is the code,
inference/evaluation scripts, figure packages, and manuscript drafts for that
work.

Checkpoints, sequence corpora, and candidate pools are too large for GitHub
and will be published separately on Hugging Face.

## Layout

```text
crystal_language/     model, tokenizer, generate, train, Top-k eval
scripts/              Slurm + local inference / refine / RPS comparison
paper/                manuscript drafts and locked figure notes

File: XRD/6R TaS2.cif
# generated using pymatgen
data_TaS2
_symmetry_space_group_name_H-M   'P 1'
_cell_length_a   3.35982454
_cell_length_b   3.35982454
_cell_length_c   37.40130262
_cell_angle_alpha   90.00000000
_cell_angle_beta   90.00000000
_cell_angle_gamma   120.00000000
_symmetry_Int_Tables_number   1
_chemical_formula_structural   TaS2
_chemical_formula_sum   'Ta6 S12'
_cell_volume   365.63735245
_cell_formula_units_Z   6
loop_
 _symmetry_equiv_pos_site_id
 _symmetry_equiv_pos_as_xyz
  1  'x, y, z'
loop_
 _atom_site_type_symbol
 _atom_site_label
 _atom_site_symmetry_multiplicity
 _atom_site_fract_x
 _atom_site_fract_y
 _atom_site_fract_z
 _atom_site_occupancy
  Ta  Ta0  1  0.00000000  0.00000000  0.08311104  1
  Ta  Ta1  1  0.66666667  0.33333333  0.25044047  1
  Ta  Ta2  1  0.66666667  0.33333333  0.41644437  1
  Ta  Ta3  1  0.33333333  0.66666667  0.58377381  1
  Ta  Ta4  1  0.33333333  0.66666667  0.74977771  1
  Ta  Ta5  1  0.00000000  0.00000000  0.91710714  1
  S  S6  1  0.33333333  0.66666667  0.04239554  1
  S  S7  1  0.33333333  0.66666667  0.20917278  1
  S  S8  1  0.66666667  0.33333333  0.12386985  1
  S  S9  1  0.33333333  0.66666667  0.29167799  1
  S  S10  1  0.00000000  0.00000000  0.37572887  1
  S  S11  1  0.00000000  0.00000000  0.54250611  1
  S  S12  1  0.33333333  0.66666667  0.45720319  1
  S  S13  1  0.00000000  0.00000000  0.62501132  1
  S  S14  1  0.66666667  0.33333333  0.70906220  1
  S  S15  1  0.66666667  0.33333333  0.87583944  1
  S  S16  1  0.00000000  0.00000000  0.79053652  1
  S  S17  1  0.66666667  0.33333333  0.95834465  1

File: XRD/Bi8Sr8Co4O25.cif

#(C) 2026 by FIZ Karlsruhe - Leibniz Institute for Information Infrastructure.  All rights reserved.
data_68691-ICSD
_database_code_ICSD 68691
_audit_creation_date 1992-01-20
_audit_update_record 2019-02-01
_chemical_name_common 'Bismuth strontium cobalt oxide (8/8/4/25)'
_chemical_formula_structural 'Bi8 Sr8 Co4 O25'
_chemical_formula_sum 'Bi8 Co4 O25 Sr8'
_chemical_name_structure_type Sr8Co4Bi8O25
_exptl_crystal_density_diffrn 7.15
_citation_title

;
On the origin of the structural modulation in the Bi cuprates as derived from
3d-metal substituted phases
;
loop_
_citation_id
_citation_journal_full
_citation_year
_citation_journal_volume
_citation_page_first
_citation_page_last
_citation_journal_id_ASTM
primary 'Materials Research Society Symposium Proceedings' 1989 156 317 329
MRSPDH
loop_
_citation_author_citation_id
_citation_author_name
primary 'Tarascon, J.M.'
primary 'le Page, Y.'
primary 'McKinnon, W.R.'
primary 'Tselepis, E.'
primary 'Barboux, P.'
primary 'Bagley, B.G.'
primary 'Ramesh, R.'
_cell_length_a 21.836(5)
_cell_length_b 5.4615(8)
_cell_length_c 23.450(4)
_cell_angle_alpha 90.
_cell_angle_beta 90.
_cell_angle_gamma 90.
_cell_volume 2796.58
_cell_formula_units_Z 4
_space_group_name_H-M_alt 'I m m a'
_space_group_IT_number 74
loop_
_space_group_symop_id
_space_group_symop_operation_xyz
1 '-x, y+1/2, -z'
2 '-x, -y+1/2, z'
3 '-x, y, z'
4 '-x, -y, -z'
5 'x, -y+1/2, z'
6 'x, y+1/2, -z'
7 'x, -y, -z'
8 'x, y, z'
9 '-x+1/2, y, -z+1/2'
10 '-x+1/2, -y, z+1/2'
11 '-x+1/2, y+1/2, z+1/2'
12 '-x+1/2, -y+1/2, -z+1/2'
13 'x+1/2, -y, z+1/2'
14 'x+1/2, y, -z+1/2'
15 'x+1/2, -y+1/2, -z+1/2'
16 'x+1/2, y+1/2, z+1/2'
loop_
_atom_type_symbol
_atom_type_oxidation_number
Bi3+ 3
Sr2+ 2
Co3+ 2.5
O2- -2
loop_
_atom_site_label
_atom_site_type_symbol
_atom_site_symmetry_multiplicity
_atom_site_Wyckoff_symbol
_atom_site_fract_x
_atom_site_fract_y
_atom_site_fract_z
_atom_site_B_iso_or_equiv
_atom_site_occupancy
Bi1 Bi3+ 4 e 0 0.25 0.0740(1) 1.56(8) 1.
Bi2 Bi3+ 8 i 0.11147(8) 0.75 0.07113(8) 1.82(6) 1.
Bi3 Bi3+ 8 i 0.22841(8) 0.25 0.06339(8) 1.86(6) 1.
Bi4 Bi3+ 8 i 0.35795(15) 0.75 0.05619(9) 3.33(10) 1.
Bi5 Bi3+ 4 e 0.5 0.25 0.0514(1) 1.35(8) 1.
Sr1 Sr2+ 4 e 0 0.75 0.19458(25) 1.53(19) 1.
Sr2 Sr2+ 8 i 0.11732(16) 0.25 0.18984(22) 2.38(18) 1.
Sr3 Sr2+ 8 i 0.23769(16) 0.75 0.17738(23) 2.17(18) 1.
Sr4 Sr2+ 8 i 0.36382(22) 0.25 0.1604(3) 2.80(22) 1.
Sr5 Sr2+ 4 e 0.5 0.75 0.1483(4) 4.0(5) 1.
Co1 Co3+ 4 e 0 0.25 0.2795(5) 1.9(4) 1.
Co2 Co3+ 8 i 0.1265(3) 0.75 0.2709(3) 1.06(21) 1.
Co3 Co3+ 4 c 0.25 0.25 0.25 2.1(4) 1.
O1 O2- 8 h 0 0.652(16) 0.079(3) 2.50(28) 0.5
O2 O2- 16 j 0.103(3) 0.382(2) 0.0730(25) 2.8(1) 0.5
O3 O2- 16 j 0.2201(19) 0.648(8) 0.0732(17) 1.1(6) 0.5
O4 O2- 16 j 0.325(3) 0.352(11) 0.058(23) 2.5(9) 0.5
O5 O2- 16 j 0.4383(23) 0.518(11) 0.0865(22) 2.1(8) 0.5
O6 O2- 4 e 0 0.25 0.159(3) 4.10(15) 1.
O7 O2- 8 i 0.1154(13) 0.75 0.1608(12) 0.7(4) 1.
O8 O2- 8 i 0.2330(17) 0.25 0.1495(15) 1.8(6) 1.
O9 O2- 8 i 0.349(3) 0.75 0.1387(24) 4.1(1) 1.
O10 O2- 8 i 0.531(3) 0.25 0.145(3) 1.0(9) 0.5
O11 O2- 16 j 0.1882(9) 0.494(4) 0.2546(9) 1.1(6) 1.
O12 O2- 16 j 0.4373(11) 0.498(5) 0.2344(10) 1.7(4) 1.
#End of TTdata_68691-ICSD

File: XRD/BiClO.cif
# generated using pymatgen
data_BiClO
_symmetry_space_group_name_H-M   'P 1'
_cell_length_a   3.89339670
_cell_length_b   3.89339670
_cell_length_c   7.49318875
_cell_angle_alpha   90.00000000
_cell_angle_beta   90.00000000
_cell_angle_gamma   90.00000000
_symmetry_Int_Tables_number   1
_chemical_formula_structural   BiClO
_chemical_formula_sum   'Bi2 Cl2 O2'
_cell_volume   113.58578539
_cell_formula_units_Z   2
loop_
 _symmetry_equiv_pos_site_id
 _symmetry_equiv_pos_as_xyz
  1  'x, y, z'
loop_
 _atom_type_symbol
 _atom_type_oxidation_number
  Bi3+  3.0
  Cl-  -1.0
  O2-  -2.0
loop_
 _atom_site_type_symbol
 _atom_site_label
 _atom_site_symmetry_multiplicity
 _atom_site_fract_x
 _atom_site_fract_y
 _atom_site_fract_z
 _atom_site_occupancy
  Bi3+  Bi0  1  0.00000000  0.50000000  0.83230267  1
  Bi3+  Bi1  1  0.50000000  0.00000000  0.16769733  1
  Cl-  Cl2  1  0.50000000  0.00000000  0.65357837  1
  Cl-  Cl3  1  0.00000000  0.50000000  0.34642163  1
  O2-  O4  1  0.00000000  0.00000000  0.00000000  1
  O2-  O5  1  0.50000000  0.50000000  0.00000000  1

File: XRD/Cu.1.38Mo3S4.cif

#(C) 2026 by FIZ Karlsruhe - Leibniz Institute for Information Infrastructure.  All rights reserved.
data_1214-ICSD
_database_code_ICSD 1214
_audit_creation_date 1980-01-01
_audit_update_record 2019-08-01
_chemical_name_common 'Copper molybdenum sulfide (1.38/3/4)'
_chemical_formula_structural 'Cu1.38 Mo3 S4'
_chemical_formula_sum 'Cu1.38 Mo3 S4'
_chemical_name_structure_type Li1+xMo3S4
_exptl_crystal_density_diffrn 6.02
_citation_title

;
Positional disorder and non-stoichiometry in Cu2-xMo3S4 compounds. I.
Single-crystal studies of Cu-2-xMo3S4 (x = 1.1, 0.62, 0.53, 0.17) at room
temperature
;
loop_
_citation_id
_citation_journal_full
_citation_year
_citation_journal_volume
_citation_page_first
_citation_page_last
_citation_journal_id_ASTM
primary

;
Acta Crystallographica, Section B: Structural Crystallography and Crystal
Chemistry
; 1977 33 3066 3072 ACBCAR
loop_
_citation_author_citation_id
_citation_author_name
primary 'Yvon, Klaus'
primary 'Paoli, Alain'
primary 'Fluekiger, Rene'
primary 'Chevrel, Roger'
_cell_length_a 9.713(2)
_cell_length_b 9.713(2)
_cell_length_c 10.213(2)
_cell_angle_alpha 90.
_cell_angle_beta 90.
_cell_angle_gamma 120.
_cell_volume 834.43
_cell_formula_units_Z 6
_space_group_name_H-M_alt 'R -3 H'
_space_group_IT_number 148
loop_
_space_group_symop_id
_space_group_symop_operation_xyz
1 'x-y, x, -z'
2 'y, -x+y, -z'
3 '-x, -y, -z'
4 '-x+y, -x, z'
5 '-y, x-y, z'
6 'x, y, z'
7 'x-y+2/3, x+1/3, -z+1/3'
8 'y+2/3, -x+y+1/3, -z+1/3'
9 '-x+2/3, -y+1/3, -z+1/3'
10 '-x+y+2/3, -x+1/3, z+1/3'
11 '-y+2/3, x-y+1/3, z+1/3'
12 'x+2/3, y+1/3, z+1/3'
13 'x-y+1/3, x+2/3, -z+2/3'
14 'y+1/3, -x+y+2/3, -z+2/3'
15 '-x+1/3, -y+2/3, -z+2/3'
16 '-x+y+1/3, -x+2/3, z+2/3'
17 '-y+1/3, x-y+2/3, z+2/3'
18 'x+1/3, y+2/3, z+2/3'
loop_
_atom_type_symbol
_atom_type_oxidation_number
Mo0+ 0
S0+ 0
Cu0+ 0
loop_
_atom_site_label
_atom_site_type_symbol
_atom_site_symmetry_multiplicity
_atom_site_Wyckoff_symbol
_atom_site_fract_x
_atom_site_fract_y
_atom_site_fract_z
_atom_site_B_iso_or_equiv
_atom_site_occupancy
Mo1 Mo0+ 18 f 0.01484(6) 0.16564(6) 0.39103(9) . 1.
S1 S0+ 18 f 0.30754(19) 0.27713(20) 0.40970(28) . 1.
S2 S0+ 6 c 0 0 0.20195(54) . 1.
Cu1 Cu0+ 18 f 0.72397(71) 0.48711(83) 0.33172(96) . 0.24
Cu2 Cu0+ 18 f 0.1469(10) 0.23611(90) 0.8967(12) . 0.22
loop_
_atom_site_aniso_label
_atom_site_aniso_type_symbol
_atom_site_aniso_U_11
_atom_site_aniso_U_22
_atom_site_aniso_U_33
_atom_site_aniso_U_12
_atom_site_aniso_U_13
_atom_site_aniso_U_23
Mo1 Mo0+ 0.0063(3) 0.0073(3) 0.0053(11) 0.0035(2) -0.0002(2) -0.0002(2)
S1 S0+ 0.0088(6) 0.0099(6) 0.0096(22) 0.0050(5) 0.0002(6) 0.0014(6)
S2 S0+ 0.0133(8) 0.0133(8) 0.0019(36) 0.0067(4) 0 0
Cu1 Cu0+ 0.0412(31) 0.0436(34) 0.0420(67) 0.0261(28) -0.0218(34) -0.0095(36)
Cu2 Cu0+ 0.0444(41) 0.028(3) 0.0393(82) 0.0227(31) -0.0256(44) -0.0203(37)
#End of TTdata_1214-ICSD

File: XRD/La4Ni3O10.cif

#(C) 2026 by FIZ Karlsruhe - Leibniz Institute for Information Infrastructure.  All rights reserved.
data_34971-ICSD
_database_code_ICSD 34971
_audit_creation_date 2022-02-01
_chemical_name_common 'Tetralanthanum trinickelate(II,III)'
_chemical_formula_structural 'La4 Ni3 O10'
_chemical_formula_sum 'La4 Ni3 O10'
_chemical_name_structure_type Co3Nd4O10
_exptl_crystal_density_diffrn 7.15
_citation_title

;
Structure, electrical conductivity and oxygen transport properties of
Ruddlesden-Popper phases Ln$_{n+1}$Ni$_n$O$_{3n+1}$ (Ln = La, Pr and Nd; n =
1, 2 and 3)
;
loop_
_citation_id
_citation_journal_full
_citation_year
_citation_journal_volume
_citation_page_first
_citation_page_last
_citation_journal_id_ASTM
primary
'Journal of Materials Chemistry A: Materials for Energy and Sustainability' 2020 8 22206 22221 JMCAET
loop_
_citation_author_citation_id
_citation_author_name
primary 'Song, Jia'
primary 'Ning, De'
primary 'Boukamp, Bernard'
primary 'Bassat, Jean-Marc'
primary 'Bouwmeester, Henny J.M.'
_cell_length_a 5.41585(6)
_cell_length_b 5.46551(6)
_cell_length_c 27.97613(41)
_cell_angle_alpha 90.
_cell_angle_beta 90.184(1)
_cell_angle_gamma 90.
_cell_volume 828.09
_cell_formula_units_Z 4
_space_group_name_H-M_alt 'P 1 21/a 1'
_space_group_IT_number 14
loop_
_space_group_symop_id
_space_group_symop_operation_xyz
1 'x+1/2, -y+1/2, z'
2 '-x, -y, -z'
3 '-x+1/2, y+1/2, -z'
4 'x, y, z'
loop_
_atom_type_symbol
_atom_type_oxidation_number
La3+ 3
Ni3+ 2.667
O2- -2
loop_
_atom_site_label
_atom_site_type_symbol
_atom_site_symmetry_multiplicity
_atom_site_Wyckoff_symbol
_atom_site_fract_x
_atom_site_fract_y
_atom_site_fract_z
_atom_site_B_iso_or_equiv
_atom_site_occupancy
La1 La3+ 4 e -0.0061(17) 0.0087(19) 0.3015(1) 0.1(1) 1.
La2 La3+ 4 e 0.4803(23) -0.0109(26) 0.8011(2) 3.5(1) 1.
La3 La3+ 4 e -0.0099(22) -0.0036(24) 0.4339(2) 1.2(1) 1.
La4 La3+ 4 e 0.4929(22) -0.0228(23) 0.9289(2) 2.4(2) 1.
Ni1 Ni3+ 2 a 0 0 0 5.1(8) 1.
Ni2 Ni3+ 2 b 0 0.5 0.5 3.8(7) 1.
Ni3 Ni3+ 4 e 0.0036(48) -0.0120(45) 0.1341(4) 1.7(2) 1.
Ni4 Ni3+ 4 e 0.4840(35) 0.0084(44) 0.6444(3) 0.1(1) 1.
O1 O2- 4 e 0.301(16) 0.283(16) 0.493(3) 0.1(1) 1.
O2 O2- 4 e 0.294(13) 0.198(14) 0.992(2) 0.1(1) 1.
O3 O2- 4 e -0.010(14) 0.019(14) 0.067(1) 0.1(1) 1.
O4 O2- 4 e 0.510(10) 0.012(14) 0.597(1) 0.1(1) 1.
O5 O2- 4 e 0.246(15) 0.254(18) 0.136(2) 0.1(1) 1.
O6 O2- 4 e 0.960(8) 0.014(15) 0.610(1) 0.1(1) 1.
O7 O2- 4 e 0.020(11) 0.022(16) 0.214(1) 0.1(1) 1.
O8 O2- 4 e 0.468(10) -0.008(20) 0.697(1) 0.1(1) 1.
O9 O2- 4 e 0.793(11) 0.184(11) 0.894(1) 0.1(1) 1.
O10 O2- 4 e 0.223(12) 0.206(12) 0.375(1) 0.1(1) 1.
#End of TTdata_34971-ICSD

File: XRD/Li1.3Al0.3Ti1.7(PO4)3.cif

#(C) 2026 by FIZ Karlsruhe - Leibniz Institute for Information Infrastructure.  All rights reserved.
data_14585-ICSD
_database_code_ICSD 14585
_audit_creation_date 2021-02-01
_chemical_name_common 'Lithium aluminium titanium tris(orthophosphate)'
_chemical_formula_structural 'Li1.3 Al0.3 Ti1.7 (P O4)3'
_chemical_formula_sum 'Al0.3 Li1.3 O12 P3 Ti1.7'
_chemical_name_structure_type NaZr2(PO4)3-[R-3c]
_exptl_crystal_density_diffrn 2.93
_diffrn_ambient_temperature 293.
_citation_title

;
Correlating structure and transport properties in pristine and
environmentally-aged superionic conductors based on
Li$_{1.3}$Al$_{0.3}$Ti$_{1.7}$(PO$_4$)$_3$ ceramics
;
loop_
_citation_id
_citation_journal_full
_citation_year
_citation_journal_volume
_citation_page_first
_citation_page_last
_citation_journal_id_ASTM
primary 'Journal of Power Sources' 2020 448 '' '' JPSODZ
loop_
_citation_author_citation_id
_citation_author_name
primary 'Pogosova, M.'
primary 'Krasnikova, I.'
primary 'Sergeev, A.'
primary 'Zhugayevych, A.'
primary 'Stevenson, K.'
_cell_length_a 8.49851(7)
_cell_length_b 8.49851(7)
_cell_length_c 20.8212(3)
_cell_angle_alpha 90
_cell_angle_beta 90
_cell_angle_gamma 120
_cell_volume 1302.32
_cell_formula_units_Z 6
_space_group_name_H-M_alt 'R -3 c H'
_space_group_IT_number 167
loop_
_space_group_symop_id
_space_group_symop_operation_xyz
1 'x-y, -y, -z+1/2'
2 '-x, -x+y, -z+1/2'
3 'y, x, -z+1/2'
4 'x-y, x, -z'
5 'y, -x+y, -z'
6 '-x, -y, -z'
7 '-x+y, y, z+1/2'
8 'x, x-y, z+1/2'
9 '-y, -x, z+1/2'
10 '-x+y, -x, z'
11 '-y, x-y, z'
12 'x, y, z'
13 'x-y+2/3, -y+1/3, -z+5/6'
14 '-x+2/3, -x+y+1/3, -z+5/6'
15 'y+2/3, x+1/3, -z+5/6'
16 'x-y+2/3, x+1/3, -z+1/3'
17 'y+2/3, -x+y+1/3, -z+1/3'
18 '-x+2/3, -y+1/3, -z+1/3'
19 '-x+y+2/3, y+1/3, z+5/6'
20 'x+2/3, x-y+1/3, z+5/6'
21 '-y+2/3, -x+1/3, z+5/6'
22 '-x+y+2/3, -x+1/3, z+1/3'
23 '-y+2/3, x-y+1/3, z+1/3'
24 'x+2/3, y+1/3, z+1/3'
25 'x-y+1/3, -y+2/3, -z+1/6'
26 '-x+1/3, -x+y+2/3, -z+1/6'
27 'y+1/3, x+2/3, -z+1/6'
28 'x-y+1/3, x+2/3, -z+2/3'
29 'y+1/3, -x+y+2/3, -z+2/3'
30 '-x+1/3, -y+2/3, -z+2/3'
31 '-x+y+1/3, y+2/3, z+1/6'
32 'x+1/3, x-y+2/3, z+1/6'
33 '-y+1/3, -x+2/3, z+1/6'
34 '-x+y+1/3, -x+2/3, z+2/3'
35 '-y+1/3, x-y+2/3, z+2/3'
36 'x+1/3, y+2/3, z+2/3'
loop_
_atom_type_symbol
_atom_type_oxidation_number
Al3+ 3
Ti4+ 4
P5+ 5
O2- -2
Li1+ 1
loop_
_atom_site_label
_atom_site_type_symbol
_atom_site_symmetry_multiplicity
_atom_site_Wyckoff_symbol
_atom_site_fract_x
_atom_site_fract_y
_atom_site_fract_z
_atom_site_U_iso_or_equiv
_atom_site_occupancy
Al1 Al3+ 12 c 0 0 0.14130(5) 0.0184(4) 0.15
Ti1 Ti4+ 12 c 0 0 0.14130(5) 0.0184(4) 0.85
P1 P5+ 18 e 0.28942(16) 0 0.25 0.0187(4) 1
O1 O2- 36 f 0.1826(3) 0.9899(3) 0.18945(9) 0.0193(8) 1
O2 O2- 36 f 0.1869(2) 0.1641(2) 0.08252(13) 0.0126(7) 1
Li1 Li1+ 6 b 0 0 0 0.01 1
Li2 Li1+ 36 f 0.073 0.34 0.091 0.01 0.05
loop_
_atom_site_aniso_label
_atom_site_aniso_type_symbol
_atom_site_aniso_U_11
_atom_site_aniso_U_22
_atom_site_aniso_U_33
_atom_site_aniso_U_12
_atom_site_aniso_U_13
_atom_site_aniso_U_23
Al1 Al3+ 0.0203(5) 0.0203(5) 0.0147(8) 0.0102(3) 0 0
Ti1 Ti4+ 0.0203(5) 0.0203(5) 0.0147(8) 0.0102(3) 0 0
#End of TTdata_14585-ICSD

File: XRD/Li2CO3.cif
# generated using pymatgen
data_Li2CO3
_symmetry_space_group_name_H-M   'P 1'
_cell_length_a   8.28221965
_cell_length_b   4.96902479
_cell_length_c   6.07631725
_cell_angle_alpha   90.00000000
_cell_angle_beta   113.74593345
_cell_angle_gamma   90.00000000
_symmetry_Int_Tables_number   1
_chemical_formula_structural   Li2CO3
_chemical_formula_sum   'Li8 C4 O12'
_cell_volume   228.89737819
_cell_formula_units_Z   4
loop_
 _symmetry_equiv_pos_site_id
 _symmetry_equiv_pos_as_xyz
  1  'x, y, z'
loop_
 _atom_type_symbol
 _atom_type_oxidation_number
  Li+  1.0
  C4+  4.0
  O2-  -2.0
loop_
 _atom_site_type_symbol
 _atom_site_label
 _atom_site_symmetry_multiplicity
 _atom_site_fract_x
 _atom_site_fract_y
 _atom_site_fract_z
 _atom_site_occupancy
  Li+  Li0  1  0.30360832  0.05343576  0.16260976  1
  Li+  Li1  1  0.69639168  0.05343576  0.33739024  1
  Li+  Li2  1  0.69639168  0.94656424  0.83739024  1
  Li+  Li3  1  0.30360832  0.94656424  0.66260976  1
  Li+  Li4  1  0.80360832  0.55343576  0.16260976  1
  Li+  Li5  1  0.19639168  0.55343576  0.33739024  1
  Li+  Li6  1  0.19639168  0.44656424  0.83739024  1
  Li+  Li7  1  0.80360832  0.44656424  0.66260976  1
  C4+  C8  1  0.50000000  0.43380426  0.75000000  1
  C4+  C9  1  0.50000000  0.56619574  0.25000000  1
  C4+  C10  1  0.00000000  0.93380426  0.75000000  1
  C4+  C11  1  0.00000000  0.06619574  0.25000000  1
  O2-  O12  1  0.50000000  0.17680770  0.75000000  1
  O2-  O13  1  0.50000000  0.82319230  0.25000000  1
  O2-  O14  1  0.85254638  0.06495296  0.68576076  1
  O2-  O15  1  0.14745362  0.06495296  0.81423924  1
  O2-  O16  1  0.14745362  0.93504704  0.31423924  1
  O2-  O17  1  0.85254638  0.93504704  0.18576076  1
  O2-  O18  1  0.00000000  0.67680770  0.75000000  1
  O2-  O19  1  0.00000000  0.32319230  0.25000000  1
  O2-  O20  1  0.35254638  0.56495296  0.68576076  1
  O2-  O21  1  0.64745362  0.56495296  0.81423924  1
  O2-  O22  1  0.64745362  0.43504704  0.31423924  1
  O2-  O23  1  0.35254638  0.43504704  0.18576076  1

File: XRD/Li2SO4.cif
# generated using pymatgen
data_Li2SO4
_symmetry_space_group_name_H-M   'P 1'
_cell_length_a   8.20029857
_cell_length_b   4.92078882
_cell_length_c   8.38784496
_cell_angle_alpha   90.00000000
_cell_angle_beta   107.80461619
_cell_angle_gamma   90.00000000
_symmetry_Int_Tables_number   1
_chemical_formula_structural   Li2SO4
_chemical_formula_sum   'Li8 S4 O16'
_cell_volume   322.25489529
_cell_formula_units_Z   4
loop_
 _symmetry_equiv_pos_site_id
 _symmetry_equiv_pos_as_xyz
  1  'x, y, z'
loop_
 _atom_type_symbol
 _atom_type_oxidation_number
  Li+  1.0
  S6+  6.0
  O2-  -2.0
loop_
 _atom_site_type_symbol
 _atom_site_label
 _atom_site_symmetry_multiplicity
 _atom_site_fract_x
 _atom_site_fract_y
 _atom_site_fract_z
 _atom_site_occupancy
  Li+  Li0  1  0.93851847  0.92529938  0.12892390  1
  Li+  Li1  1  0.56148153  0.42529938  0.87107610  1
  Li+  Li2  1  0.06148153  0.07470062  0.87107610  1
  Li+  Li3  1  0.43851847  0.57470062  0.12892390  1
  Li+  Li4  1  0.69834093  0.92978445  0.37873345  1
  Li+  Li5  1  0.80165907  0.42978445  0.62126655  1
  Li+  Li6  1  0.30165907  0.07021555  0.62126655  1
  Li+  Li7  1  0.19834093  0.57021555  0.37873345  1
  S6+  S8  1  0.81314696  0.43553592  0.25148713  1
  S6+  S9  1  0.18685304  0.56446408  0.74851287  1
  S6+  S10  1  0.31314696  0.06446408  0.25148713  1
  S6+  S11  1  0.68685304  0.93553592  0.74851287  1
  O2-  O12  1  0.77799038  0.55281201  0.39990754  1
  O2-  O13  1  0.22200962  0.44718799  0.60009246  1
  O2-  O14  1  0.72200962  0.05281201  0.60009246  1
  O2-  O15  1  0.65857187  0.64048820  0.72537403  1
  O2-  O16  1  0.34142813  0.35951180  0.27462597  1
  O2-  O17  1  0.15857187  0.85951180  0.72537403  1
  O2-  O18  1  0.46594638  0.93552070  0.22735609  1
  O2-  O19  1  0.84142813  0.14048820  0.27462597  1
  O2-  O20  1  0.03405362  0.43552070  0.77264391  1
  O2-  O21  1  0.53405362  0.06447930  0.77264391  1
  O2-  O22  1  0.16398614  0.00778211  0.10462019  1
  O2-  O23  1  0.96594638  0.56447930  0.22735609  1
  O2-  O24  1  0.66398614  0.49221789  0.10462019  1
  O2-  O25  1  0.83601386  0.99221789  0.89537981  1
  O2-  O26  1  0.33601386  0.50778211  0.89537981  1
  O2-  O27  1  0.27799038  0.94718799  0.39990754  1

File: XRD/Li6PS5Cl.cif

#(C) 2026 by FIZ Karlsruhe - Leibniz Institute for Information Infrastructure.  All rights reserved.
data_131109-ICSD
_database_code_ICSD 131109
_audit_creation_date 2021-02-01
_chemical_name_common 'Lithium thiophosphate chloride'
_chemical_formula_structural 'Li6 P S5 Cl'
_chemical_formula_sum 'Cl1 Li6 P1 S5'
_chemical_name_structure_type Cu6PS5Br-frame
_exptl_crystal_density_diffrn 1.86
_citation_title

;
Experimental assessment of the practical oxidative stability of Lithium
thiophosphate solid electrolytes
;
loop_
_citation_id
_citation_journal_full
_citation_year
_citation_journal_volume
_citation_page_first
_citation_page_last
_citation_journal_id_ASTM
primary 'Chemistry of Materials' 2019 31 8328 8337 CMATEX
loop_
_citation_author_citation_id
_citation_author_name
primary 'Dewald, Georg F.'
primary 'Ohno, Saneyuki'
primary 'Kraft, Marvin A.'
primary 'Koerver, Raimund'
primary 'Till, Paul'
primary 'Vargas-Barbosa, Nella M.'
primary 'Janek, JÃ¼rgen'
primary 'Zeier, Wolfgang G.'
_cell_length_a 9.85485(7)
_cell_length_b 9.85485(7)
_cell_length_c 9.85485(7)
_cell_angle_alpha 90.
_cell_angle_beta 90.
_cell_angle_gamma 90.
_cell_volume 957.07
_cell_formula_units_Z 4
_space_group_name_H-M_alt 'F -4 3 m'
_space_group_IT_number 216
loop_
_space_group_symop_id
_space_group_symop_operation_xyz
1 '-z, -y, x'
2 '-y, -x, z'
3 '-x, -z, y'
4 '-z, -x, y'
5 '-y, -z, x'
6 '-x, -y, z'
7 '-z, y, -x'
8 '-y, x, -z'
9 '-x, z, -y'
10 '-z, x, -y'
11 '-y, z, -x'
12 '-x, y, -z'
13 'z, -y, -x'
14 'y, -x, -z'
15 'x, -z, -y'
16 'z, -x, -y'
17 'y, -z, -x'
18 'x, -y, -z'
19 'z, y, x'
20 'y, x, z'
21 'x, z, y'
22 'z, x, y'
23 'y, z, x'
24 'x, y, z'
25 '-z, -y+1/2, x+1/2'
26 '-y, -x+1/2, z+1/2'
27 '-x, -z+1/2, y+1/2'
28 '-z, -x+1/2, y+1/2'
29 '-y, -z+1/2, x+1/2'
30 '-x, -y+1/2, z+1/2'
31 '-z, y+1/2, -x+1/2'
32 '-y, x+1/2, -z+1/2'
33 '-x, z+1/2, -y+1/2'
34 '-z, x+1/2, -y+1/2'
35 '-y, z+1/2, -x+1/2'
36 '-x, y+1/2, -z+1/2'
37 'z, -y+1/2, -x+1/2'
38 'y, -x+1/2, -z+1/2'
39 'x, -z+1/2, -y+1/2'
40 'z, -x+1/2, -y+1/2'
41 'y, -z+1/2, -x+1/2'
42 'x, -y+1/2, -z+1/2'
43 'z, y+1/2, x+1/2'
44 'y, x+1/2, z+1/2'
45 'x, z+1/2, y+1/2'
46 'z, x+1/2, y+1/2'
47 'y, z+1/2, x+1/2'
48 'x, y+1/2, z+1/2'
49 '-z+1/2, -y, x+1/2'
50 '-y+1/2, -x, z+1/2'
51 '-x+1/2, -z, y+1/2'
52 '-z+1/2, -x, y+1/2'
53 '-y+1/2, -z, x+1/2'
54 '-x+1/2, -y, z+1/2'
55 '-z+1/2, y, -x+1/2'
56 '-y+1/2, x, -z+1/2'
57 '-x+1/2, z, -y+1/2'
58 '-z+1/2, x, -y+1/2'
59 '-y+1/2, z, -x+1/2'
60 '-x+1/2, y, -z+1/2'
61 'z+1/2, -y, -x+1/2'
62 'y+1/2, -x, -z+1/2'
63 'x+1/2, -z, -y+1/2'
64 'z+1/2, -x, -y+1/2'
65 'y+1/2, -z, -x+1/2'
66 'x+1/2, -y, -z+1/2'
67 'z+1/2, y, x+1/2'
68 'y+1/2, x, z+1/2'
69 'x+1/2, z, y+1/2'
70 'z+1/2, x, y+1/2'
71 'y+1/2, z, x+1/2'
72 'x+1/2, y, z+1/2'
73 '-z+1/2, -y+1/2, x'
74 '-y+1/2, -x+1/2, z'
75 '-x+1/2, -z+1/2, y'
76 '-z+1/2, -x+1/2, y'
77 '-y+1/2, -z+1/2, x'
78 '-x+1/2, -y+1/2, z'
79 '-z+1/2, y+1/2, -x'
80 '-y+1/2, x+1/2, -z'
81 '-x+1/2, z+1/2, -y'
82 '-z+1/2, x+1/2, -y'
83 '-y+1/2, z+1/2, -x'
84 '-x+1/2, y+1/2, -z'
85 'z+1/2, -y+1/2, -x'
86 'y+1/2, -x+1/2, -z'
87 'x+1/2, -z+1/2, -y'
88 'z+1/2, -x+1/2, -y'
89 'y+1/2, -z+1/2, -x'
90 'x+1/2, -y+1/2, -z'
91 'z+1/2, y+1/2, x'
92 'y+1/2, x+1/2, z'
93 'x+1/2, z+1/2, y'
94 'z+1/2, x+1/2, y'
95 'y+1/2, z+1/2, x'
96 'x+1/2, y+1/2, z'
loop_
_atom_type_symbol
_atom_type_oxidation_number
Li1+ 1
Cl1- -1
P5+ 5
S2- -2
loop_
_atom_site_label
_atom_site_type_symbol
_atom_site_symmetry_multiplicity
_atom_site_Wyckoff_symbol
_atom_site_fract_x
_atom_site_fract_y
_atom_site_fract_z
_atom_site_B_iso_or_equiv
_atom_site_occupancy
Li1 Li1+ 48 h 0.3202 0.0183 0.6798 5.5 0.5
Cl1 Cl1- 4 a 0 0 1 3.94(9) 0.385
Cl2 Cl1- 4 d 0.25 0.25 0.75 2.96(8) 0.615
P1 P5+ 4 b 0 0 0.5 2.49(3) 1
S1 S2- 4 d 0.25 0.25 0.75 2.96(8) 0.385
S2 S2- 16 e 0.1200(2) -0.1200(2) 0.6200(2) 4.48(5) 1
S3 S2- 4 a 0 0 1 3.94(9) 0.615
#End of TTdata_131109-ICSD

File: XRD/LiCoO2.cif

#(C) 2026 by FIZ Karlsruhe - Leibniz Institute for Information Infrastructure.  All rights reserved.
data_29225-ICSD
_database_code_ICSD 29225
_audit_creation_date 1986-09-25
_chemical_name_common 'Lithium cobalt(III) oxide'
_chemical_formula_structural 'Li Co O2'
_chemical_formula_sum 'Co1 Li1 O2'
_chemical_name_structure_type Î±âˆ’NaFeO2
_exptl_crystal_density_diffrn 5.05
_citation_title

;
The Preparation, Crystallography, and Magnetic Properties of the Lix Co1-x O
System
;
loop_
_citation_id
_citation_journal_full
_citation_year
_citation_journal_volume
_citation_page_first
_citation_page_last
_citation_journal_id_ASTM
primary 'Journal of Physics and Chemistry of Solids' 1958 7 1 13 JPCSAW
loop_
_citation_author_citation_id
_citation_author_name
primary 'Johnston, W.D.'
primary 'Heikes, R.R.'
primary 'Sestrich, D.E.'
_cell_length_a 2.8166
_cell_length_b 2.8166
_cell_length_c 14.052
_cell_angle_alpha 90.
_cell_angle_beta 90.
_cell_angle_gamma 120.
_cell_volume 96.54
_cell_formula_units_Z 3
_space_group_name_H-M_alt 'R -3 m H'
_space_group_IT_number 166
loop_
_space_group_symop_id
_space_group_symop_operation_xyz
1 'x-y, -y, -z'
2 '-x, -x+y, -z'
3 'y, x, -z'
4 'x-y, x, -z'
5 'y, -x+y, -z'
6 '-x, -y, -z'
7 '-x+y, y, z'
8 'x, x-y, z'
9 '-y, -x, z'
10 '-x+y, -x, z'
11 '-y, x-y, z'
12 'x, y, z'
13 'x-y+2/3, -y+1/3, -z+1/3'
14 '-x+2/3, -x+y+1/3, -z+1/3'
15 'y+2/3, x+1/3, -z+1/3'
16 'x-y+2/3, x+1/3, -z+1/3'
17 'y+2/3, -x+y+1/3, -z+1/3'
18 '-x+2/3, -y+1/3, -z+1/3'
19 '-x+y+2/3, y+1/3, z+1/3'
20 'x+2/3, x-y+1/3, z+1/3'
21 '-y+2/3, -x+1/3, z+1/3'
22 '-x+y+2/3, -x+1/3, z+1/3'
23 '-y+2/3, x-y+1/3, z+1/3'
24 'x+2/3, y+1/3, z+1/3'
25 'x-y+1/3, -y+2/3, -z+2/3'
26 '-x+1/3, -x+y+2/3, -z+2/3'
27 'y+1/3, x+2/3, -z+2/3'
28 'x-y+1/3, x+2/3, -z+2/3'
29 'y+1/3, -x+y+2/3, -z+2/3'
30 '-x+1/3, -y+2/3, -z+2/3'
31 '-x+y+1/3, y+2/3, z+2/3'
32 'x+1/3, x-y+2/3, z+2/3'
33 '-y+1/3, -x+2/3, z+2/3'
34 '-x+y+1/3, -x+2/3, z+2/3'
35 '-y+1/3, x-y+2/3, z+2/3'
36 'x+1/3, y+2/3, z+2/3'
loop_
_atom_type_symbol
_atom_type_oxidation_number
Li1+ 1
Co3+ 3
O2- -2
loop_
_atom_site_label
_atom_site_type_symbol
_atom_site_symmetry_multiplicity
_atom_site_Wyckoff_symbol
_atom_site_fract_x
_atom_site_fract_y
_atom_site_fract_z
_atom_site_B_iso_or_equiv
_atom_site_occupancy
Li1 Li1+ 3 b 0 0 0.5 . 1.
Co1 Co3+ 3 a 0 0 0 . 1.
O1 O2- 6 c 0 0 0.26 . 1.
#End of TTdata_29225-ICSD

File: XRD/LiNi0.8Co0.1Mn0.1O2.cif

#(C) 2026 by FIZ Karlsruhe - Leibniz Institute for Information Infrastructure.  All rights reserved.
data_33415-ICSD
_database_code_ICSD 33415
_audit_creation_date 2022-02-01
_audit_update_record 2024-02-01
_chemical_name_common 'Lithium nickel cobalt manganese dioxide'
_chemical_formula_structural 'Li Ni0.8 Co0.1 Mn0.1 O2'
_chemical_formula_sum 'Co0.1 Li1 Mn0.1 Ni0.8 O2'
_chemical_name_structure_type Î±âˆ’NaFeO2
_exptl_crystal_density_diffrn 4.78
_citation_title

;
A Co-Modified strategy for enhanced structural stability and long cycling life
of Ni-Rich LiNi$_{0.8}$Co$_{0.1}$Mn$_{0.1}$O$_2$ cathode material
;
_publ_section_comment 'Cell and Type only determined'
loop_
_citation_id
_citation_journal_full
_citation_year
_citation_journal_volume
_citation_page_first
_citation_page_last
_citation_journal_id_ASTM
primary 'Journal of Alloys and Compounds' 2021 857 '' '' JALCEU
loop_
_citation_author_citation_id
_citation_author_name
primary 'Bai, Xue'
primary 'He, Rui'
primary 'Wei, Aijia'
primary 'Li, Xiaohui'
primary 'Zhang, Lihui'
primary 'Liu, Zhenfa'
_cell_length_a 2.8728
_cell_length_b 2.8728
_cell_length_c 14.1986
_cell_angle_alpha 90.
_cell_angle_beta 90.
_cell_angle_gamma 120.
_cell_volume 101.48
_cell_formula_units_Z 3
_space_group_name_H-M_alt 'R -3 m H'
_space_group_IT_number 166
loop_
_space_group_symop_id
_space_group_symop_operation_xyz
1 'x-y, -y, -z'
2 '-x, -x+y, -z'
3 'y, x, -z'
4 'x-y, x, -z'
5 'y, -x+y, -z'
6 '-x, -y, -z'
7 '-x+y, y, z'
8 'x, x-y, z'
9 '-y, -x, z'
10 '-x+y, -x, z'
11 '-y, x-y, z'
12 'x, y, z'
13 'x-y+2/3, -y+1/3, -z+1/3'
14 '-x+2/3, -x+y+1/3, -z+1/3'
15 'y+2/3, x+1/3, -z+1/3'
16 'x-y+2/3, x+1/3, -z+1/3'
17 'y+2/3, -x+y+1/3, -z+1/3'
18 '-x+2/3, -y+1/3, -z+1/3'
19 '-x+y+2/3, y+1/3, z+1/3'
20 'x+2/3, x-y+1/3, z+1/3'
21 '-y+2/3, -x+1/3, z+1/3'
22 '-x+y+2/3, -x+1/3, z+1/3'
23 '-y+2/3, x-y+1/3, z+1/3'
24 'x+2/3, y+1/3, z+1/3'
25 'x-y+1/3, -y+2/3, -z+2/3'
26 '-x+1/3, -x+y+2/3, -z+2/3'
27 'y+1/3, x+2/3, -z+2/3'
28 'x-y+1/3, x+2/3, -z+2/3'
29 'y+1/3, -x+y+2/3, -z+2/3'
30 '-x+1/3, -y+2/3, -z+2/3'
31 '-x+y+1/3, y+2/3, z+2/3'
32 'x+1/3, x-y+2/3, z+2/3'
33 '-y+1/3, -x+2/3, z+2/3'
34 '-x+y+1/3, -x+2/3, z+2/3'
35 '-y+1/3, x-y+2/3, z+2/3'
36 'x+1/3, y+2/3, z+2/3'
loop_
_atom_type_symbol
_atom_type_oxidation_number
Li1+ 1
Ni3+ 2.875
Li1+ 1
Co3+ 3
Mn4+ 4
O2- -2
loop_
_atom_site_label
_atom_site_type_symbol
_atom_site_symmetry_multiplicity
_atom_site_Wyckoff_symbol
_atom_site_fract_x
_atom_site_fract_y
_atom_site_fract_z
_atom_site_B_iso_or_equiv
_atom_site_occupancy
Li1 Li1+ 3 b 0 0 0.5 . 0.038
Ni1 Ni3+ 3 b 0 0 0.5 . 0.762
Ni2 Ni3+ 3 a 0 0 0 . 0.038
Li2 Li1+ 3 a 0 0 0 . 0.962
Co1 Co3+ 3 b 0 0 0.5 . 0.1
Mn1 Mn4+ 3 b 0 0 0.5 . 0.1
O1 O2- 6 c 0 0 0.257 . 1
#End of TTdata_33415-ICSD

File: XRD/MoCl2.cif
# generated using pymatgen
data_MoCl2
_symmetry_space_group_name_H-M   'P 1'
_cell_length_a   11.41223490
_cell_length_b   14.64144488
_cell_length_c   11.38363907
_cell_angle_alpha   90.00000000
_cell_angle_beta   90.00000000
_cell_angle_gamma   90.00000000
_symmetry_Int_Tables_number   1
_chemical_formula_structural   MoCl2
_chemical_formula_sum   'Mo24 Cl48'
_cell_volume   1902.11055968
_cell_formula_units_Z   24
loop_
 _symmetry_equiv_pos_site_id
 _symmetry_equiv_pos_as_xyz
  1  'x, y, z'
loop_
 _atom_type_symbol
 _atom_type_oxidation_number
  Mo2+  2.0
  Cl-  -1.0
loop_
 _atom_site_type_symbol
 _atom_site_label
 _atom_site_symmetry_multiplicity
 _atom_site_fract_x
 _atom_site_fract_y
 _atom_site_fract_z
 _atom_site_occupancy
  Mo2+  Mo0  1  0.50000000  0.12589473  0.50000000  1
  Mo2+  Mo1  1  0.35390435  0.00000000  0.56737426  1
  Mo2+  Mo2  1  0.64609565  0.00000000  0.43262574  1
  Mo2+  Mo3  1  0.14609565  0.00000000  0.06737426  1
  Mo2+  Mo4  1  0.93273724  0.00000000  0.14645417  1
  Mo2+  Mo5  1  0.50000000  0.37410527  0.00000000  1
  Mo2+  Mo6  1  0.56726276  0.00000000  0.64645417  1
  Mo2+  Mo7  1  0.06726276  0.00000000  0.85354583  1
  Mo2+  Mo8  1  0.85390435  0.00000000  0.93262574  1
  Mo2+  Mo9  1  0.50000000  0.62589473  0.00000000  1
  Mo2+  Mo10  1  0.43273724  0.00000000  0.35354583  1
  Mo2+  Mo11  1  0.50000000  0.87410527  0.50000000  1
  Mo2+  Mo12  1  0.00000000  0.62589473  0.50000000  1
  Mo2+  Mo13  1  0.85390435  0.50000000  0.56737426  1
  Mo2+  Mo14  1  0.14609565  0.50000000  0.43262574  1
  Mo2+  Mo15  1  0.64609565  0.50000000  0.06737426  1
  Mo2+  Mo16  1  0.43273724  0.50000000  0.14645417  1
  Mo2+  Mo17  1  0.00000000  0.87410527  0.00000000  1
  Mo2+  Mo18  1  0.06726276  0.50000000  0.64645417  1
  Mo2+  Mo19  1  0.56726276  0.50000000  0.85354583  1
  Mo2+  Mo20  1  0.35390435  0.50000000  0.93262574  1
  Mo2+  Mo21  1  0.00000000  0.12589473  0.00000000  1
  Mo2+  Mo22  1  0.93273724  0.50000000  0.35354583  1
  Mo2+  Mo23  1  0.00000000  0.37410527  0.50000000  1
  Cl-  Cl24  1  0.57592600  0.61924295  0.20512996  1
  Cl-  Cl25  1  0.29549272  0.88061744  0.42394294  1
  Cl-  Cl26  1  0.20450728  0.88061744  0.92394294  1
  Cl-  Cl27  1  0.35134233  0.00000000  0.14815739  1
  Cl-  Cl28  1  0.57592600  0.38075705  0.20512996  1
  Cl-  Cl29  1  0.20450728  0.11938256  0.92394294  1
  Cl-  Cl30  1  0.42407400  0.61924295  0.79487004  1
  Cl-  Cl31  1  0.50000000  0.21157061  0.00000000  1
  Cl-  Cl32  1  0.64865767  0.00000000  0.85184261  1
  Cl-  Cl33  1  0.50000000  0.71157061  0.50000000  1
  Cl-  Cl34  1  0.85134233  0.00000000  0.35184261  1
  Cl-  Cl35  1  0.57592600  0.11924295  0.29487004  1
  Cl-  Cl36  1  0.70450728  0.11938256  0.57605706  1
  Cl-  Cl37  1  0.29549272  0.11938256  0.42394294  1
  Cl-  Cl38  1  0.79549272  0.88061744  0.07605706  1
  Cl-  Cl39  1  0.70450728  0.88061744  0.57605706  1
  Cl-  Cl40  1  0.42407400  0.11924295  0.70512996  1
  Cl-  Cl41  1  0.42407400  0.38075705  0.79487004  1
  Cl-  Cl42  1  0.50000000  0.78842939  0.00000000  1
  Cl-  Cl43  1  0.79549272  0.11938256  0.07605706  1
  Cl-  Cl44  1  0.50000000  0.28842939  0.50000000  1
  Cl-  Cl45  1  0.14865767  0.00000000  0.64815739  1
  Cl-  Cl46  1  0.42407400  0.88075705  0.70512996  1
  Cl-  Cl47  1  0.57592600  0.88075705  0.29487004  1
  Cl-  Cl48  1  0.07592600  0.11924295  0.20512996  1
  Cl-  Cl49  1  0.79549272  0.38061744  0.42394294  1
  Cl-  Cl50  1  0.70450728  0.38061744  0.92394294  1
  Cl-  Cl51  1  0.85134233  0.50000000  0.14815739  1
  Cl-  Cl52  1  0.07592600  0.88075705  0.20512996  1
  Cl-  Cl53  1  0.70450728  0.61938256  0.92394294  1
  Cl-  Cl54  1  0.92407400  0.11924295  0.79487004  1
  Cl-  Cl55  1  0.00000000  0.71157061  0.00000000  1
  Cl-  Cl56  1  0.14865767  0.50000000  0.85184261  1
  Cl-  Cl57  1  0.00000000  0.21157061  0.50000000  1
  Cl-  Cl58  1  0.35134233  0.50000000  0.35184261  1
  Cl-  Cl59  1  0.07592600  0.61924295  0.29487004  1
  Cl-  Cl60  1  0.20450728  0.61938256  0.57605706  1
  Cl-  Cl61  1  0.79549272  0.61938256  0.42394294  1
  Cl-  Cl62  1  0.29549272  0.38061744  0.07605706  1
  Cl-  Cl63  1  0.20450728  0.38061744  0.57605706  1
  Cl-  Cl64  1  0.92407400  0.61924295  0.70512996  1
  Cl-  Cl65  1  0.92407400  0.88075705  0.79487004  1
  Cl-  Cl66  1  0.00000000  0.28842939  0.00000000  1
  Cl-  Cl67  1  0.29549272  0.61938256  0.07605706  1
  Cl-  Cl68  1  0.00000000  0.78842939  0.50000000  1
  Cl-  Cl69  1  0.64865767  0.50000000  0.64815739  1
  Cl-  Cl70  1  0.92407400  0.38075705  0.70512996  1
  Cl-  Cl71  1  0.07592600  0.38075705  0.29487004  1

File: XRD/Na3PS4.cif

#(C) 2026 by FIZ Karlsruhe - Leibniz Institute for Information Infrastructure.  All rights reserved.
data_72860-ICSD
_database_code_ICSD 72860
_audit_creation_date 1994-01-19
_audit_update_record 2006-04-01
_chemical_name_common 'Trisodium tetrathiophosphate(V) - alpha'
_chemical_formula_structural 'Na3 (P S4)'
_chemical_formula_sum 'Na3 P1 S4'
_chemical_name_structure_type Na3(PS4)
_exptl_crystal_density_diffrn 2.22
_diffrn_ambient_temperature 298.
_citation_title

;
Synthesis, structure determination and ionic conductivity of sodium
tetrathiophosphate
;
loop_
_citation_id
_citation_journal_full
_citation_year
_citation_journal_volume
_citation_page_first
_citation_page_last
_citation_journal_id_ASTM
primary 'Journal of Solid State Chemistry' 1992 99 110 119 JSSCBI
loop_
_citation_author_citation_id
_citation_author_name
primary 'Jansen, M.'
primary 'Henseler, U.'
_cell_length_a 6.9520(4)
_cell_length_b 6.9520(4)
_cell_length_c 7.0757(5)
_cell_angle_alpha 90.
_cell_angle_beta 90.
_cell_angle_gamma 90.
_cell_volume 341.97
_cell_formula_units_Z 2
_space_group_name_H-M_alt 'P -4 21 c'
_space_group_IT_number 114
loop_
_space_group_symop_id
_space_group_symop_operation_xyz
1 'y+1/2, x+1/2, z+1/2'
2 'y, -x, -z'
3 '-y+1/2, -x+1/2, z+1/2'
4 '-y, x, -z'
5 'x+1/2, -y+1/2, -z+1/2'
6 '-x, -y, z'
7 '-x+1/2, y+1/2, -z+1/2'
8 'x, y, z'
loop_
_atom_type_symbol
_atom_type_oxidation_number
Na1+ 1
P5+ 5
S2- -2
loop_
_atom_site_label
_atom_site_type_symbol
_atom_site_symmetry_multiplicity
_atom_site_Wyckoff_symbol
_atom_site_fract_x
_atom_site_fract_y
_atom_site_fract_z
_atom_site_B_iso_or_equiv
_atom_site_occupancy
Na1 Na1+ 4 d 0 0.5 0.42066(36) . 1.
Na2 Na1+ 2 a 0 0 0 . 1.
P1 P5+ 2 b 0 0 0.5 . 1.
S1 S2- 8 e 0.31244(12) 0.34755(12) 0.16502(13) . 1.
loop_
_atom_site_aniso_label
_atom_site_aniso_type_symbol
_atom_site_aniso_U_11
_atom_site_aniso_U_22
_atom_site_aniso_U_33
_atom_site_aniso_U_12
_atom_site_aniso_U_13
_atom_site_aniso_U_23
Na1 Na1+ 0.0416(15) 0.0188(11) 0.0474(14) -0.0035(10) 0 0
Na2 Na1+ 0.0693(19) 0.0693(19) 0.0232(17) 0 0 0
P1 P5+ 0.0125(4) 0.0125(4) 0.0141(6) 0 0 0
S1 S2- 0.0214(4) 0.0168(3) 0.0210(3) 0.0027(4) 0.0081(3) -0.0005(3)
#End of TTdata_72860-ICSD

File: XRD/Na4Mn9O18.cif

#(C) 2026 by FIZ Karlsruhe - Leibniz Institute for Information Infrastructure.  All rights reserved.
data_129827-ICSD
_database_code_ICSD 129827
_audit_creation_date 2025-02-01
_chemical_name_common 'Sodium manganese oxide (0.38/1/2)'
_chemical_formula_structural 'Na0.48 Mn O2'
_chemical_formula_sum 'Mn1 Na0.48 O2'
_chemical_name_structure_type Na4Mn4Ti5O18
_exptl_crystal_density_diffrn 4.34
_citation_title
'Understanding the Na\(_x\)MnO\(_2\) system: a thermodynamics and XPS approach'
loop_
_citation_id
_citation_journal_full
_citation_year
_citation_journal_volume
_citation_page_first
_citation_page_last
_citation_journal_id_ASTM
primary 'Inorganic Chemistry' 2024 63 14438 14448 INOCAJ
loop_
_citation_author_citation_id
_citation_author_name
primary 'Dawar, Rimpi'
primary 'Narang, Shubham'
primary 'Bhattacharyya, Kaustava'
primary 'Aiswarya, Padinhare M.'
primary 'Dutta, Dimple P.'
primary 'Mishra, Ratikanta'
_cell_length_a 9.086(1)
_cell_length_b 26.321(2)
_cell_length_c 2.824(1)
_cell_angle_alpha 90.
_cell_angle_beta 90.
_cell_angle_gamma 90.
_cell_volume 675.37
_cell_formula_units_Z 18
_space_group_name_H-M_alt 'P b a m'
_space_group_IT_number 55
loop_
_space_group_symop_id
_space_group_symop_operation_xyz
1 'x+1/2, -y+1/2, z'
2 '-x+1/2, y+1/2, z'
3 'x, y, -z'
4 '-x, -y, -z'
5 '-x+1/2, y+1/2, -z'
6 'x+1/2, -y+1/2, -z'
7 '-x, -y, z'
8 'x, y, z'
loop_
_atom_type_symbol
_atom_type_oxidation_number
Na1+ 1
Mn4+ 3.52
O2- -2
loop_
_atom_site_label
_atom_site_type_symbol
_atom_site_symmetry_multiplicity
_atom_site_Wyckoff_symbol
_atom_site_fract_x
_atom_site_fract_y
_atom_site_fract_z
_atom_site_B_iso_or_equiv
_atom_site_occupancy
Na1 Na1+ 4 g 0.211(2) 0.210(1) 0 . 0.922(2)
Na2 Na1+ 4 h 0.699(4) 0.084(2) 0.5 . 0.474(2)
Na3 Na1+ 4 g 0.132(4) -0.002(2) 0 . 0.532(1)
Na4 Na1+ 4 g 0.758(8) 0.063(1) 0 . 0.233(1)
Mn1 Mn4+ 4 h 0.869(1) 1.92(1) 0.5 . 1
Mn2 Mn4+ 2 c 0.5 0 0 . 1
Mn3 Mn4+ 4 g 0.536 0.192 0 . 1
Mn4 Mn4+ 4 h 0.355(1) 0.089(1) 0.5 . 1
Mn5 Mn4+ 4 g 0.017(1) 0.109(1) 0 . 1
O1 O2- 4 h 0.985(3) 0.060(1) 0.5 . 1
O2 O2- 4 g 0.929(3) 0.234(1) 0 . 1
O3 O2- 4 h 0.073(2) 0.161(1) 0.5 . 1
O4 O2- 4 g 0.510(5) 0.077(1) 0 . 1
O5 O2- 4 g 0.222(3) 0.097(1) 0 . 1
O6 O2- 4 h 0.342(4) -0.001(1) 0.5 . 1
O7 O2- 4 h 0.426(4) 0.177(3) 0.5 . 1
O8 O2- 4 h 0.670(3) 0.214(1) 0.5 . 1
O9 O2- 4 g 0.818(4) 0.132(1) 0 . 1
#End of TTdata_129827-ICSD

File: XRD/NaCoO2.cif

#(C) 2026 by FIZ Karlsruhe - Leibniz Institute for Information Infrastructure.  All rights reserved.
data_6152-ICSD
_database_code_ICSD 6152
_audit_creation_date 1980-01-01
_audit_update_record 1985-04-18
_chemical_name_common 'Sodium dioxocobaltate'
_chemical_formula_structural 'Na Co O2'
_chemical_formula_sum 'Co1 Na1 O2'
_chemical_name_structure_type Î±âˆ’NaFeO2
_exptl_crystal_density_diffrn 5.03
_citation_title 'Notiz zur Kenntnis der Oxocobaltate des Natriums'
loop_
_citation_id
_citation_journal_full
_citation_year
_citation_journal_volume
_citation_page_first
_citation_page_last
_citation_journal_id_ASTM
primary 'Zeitschrift fuer Anorganische und Allgemeine Chemie (1950) (DE)' 1974
408 104 106 ZAACAB
loop_
_citation_author_citation_id
_citation_author_name
primary 'Jansen, M.'
primary 'Hoppe, R.'
_cell_length_a 2.888
_cell_length_b 2.888
_cell_length_c 15.606
_cell_angle_alpha 90.
_cell_angle_beta 90.
_cell_angle_gamma 120.
_cell_volume 112.72
_cell_formula_units_Z 3
_space_group_name_H-M_alt 'R -3 m H'
_space_group_IT_number 166
loop_
_space_group_symop_id
_space_group_symop_operation_xyz
1 'x-y, -y, -z'
2 '-x, -x+y, -z'
3 'y, x, -z'
4 'x-y, x, -z'
5 'y, -x+y, -z'
6 '-x, -y, -z'
7 '-x+y, y, z'
8 'x, x-y, z'
9 '-y, -x, z'
10 '-x+y, -x, z'
11 '-y, x-y, z'
12 'x, y, z'
13 'x-y+2/3, -y+1/3, -z+1/3'
14 '-x+2/3, -x+y+1/3, -z+1/3'
15 'y+2/3, x+1/3, -z+1/3'
16 'x-y+2/3, x+1/3, -z+1/3'
17 'y+2/3, -x+y+1/3, -z+1/3'
18 '-x+2/3, -y+1/3, -z+1/3'
19 '-x+y+2/3, y+1/3, z+1/3'
20 'x+2/3, x-y+1/3, z+1/3'
21 '-y+2/3, -x+1/3, z+1/3'
22 '-x+y+2/3, -x+1/3, z+1/3'
23 '-y+2/3, x-y+1/3, z+1/3'
24 'x+2/3, y+1/3, z+1/3'
25 'x-y+1/3, -y+2/3, -z+2/3'
26 '-x+1/3, -x+y+2/3, -z+2/3'
27 'y+1/3, x+2/3, -z+2/3'
28 'x-y+1/3, x+2/3, -z+2/3'
29 'y+1/3, -x+y+2/3, -z+2/3'
30 '-x+1/3, -y+2/3, -z+2/3'
31 '-x+y+1/3, y+2/3, z+2/3'
32 'x+1/3, x-y+2/3, z+2/3'
33 '-y+1/3, -x+2/3, z+2/3'
34 '-x+y+1/3, -x+2/3, z+2/3'
35 '-y+1/3, x-y+2/3, z+2/3'
36 'x+1/3, y+2/3, z+2/3'
loop_
_atom_type_symbol
_atom_type_oxidation_number
Na1+ 1
Co3+ 3
O2- -2
loop_
_atom_site_label
_atom_site_type_symbol
_atom_site_symmetry_multiplicity
_atom_site_Wyckoff_symbol
_atom_site_fract_x
_atom_site_fract_y
_atom_site_fract_z
_atom_site_B_iso_or_equiv
_atom_site_occupancy
Na1 Na1+ 3 b 0 0 0.5 . 1.
Co1 Co3+ 3 a 0 0 0 . 1.
O1 O2- 6 c 0 0 0.275 . 1.
#End of TTdata_6152-ICSD
