Repository: taokehao/MODAR

# MODAR

**M**ultimodal **O**ptional-prefix **D**iffraction **A**utoregressive **R**etrieval

One autoregressive crystal language that treats PXRD, neutron diffraction, and
elemental mass fractions as droppable prefixes. This repository is the code,
inference/evaluation scripts, figure packages, and manuscript drafts for that
work.

Checkpoints, sequence corpora, and candidate pools are too large for GitHub
and will be published separately on Hugging Face.

## Layout

```text
crystal_language/     model, tokenizer, generate, train, Top-k eval
scripts/              Slurm + local inference / refine / RPS comparison
paper/                manuscript drafts and locked figure notes

File: XRD/Nb3Cl8.cif

#(C) 2026 by FIZ Karlsruhe - Leibniz Institute for Information Infrastructure.  All rights reserved.
data_205354-ICSD
_database_code_ICSD 205354
_audit_creation_date 2025-02-01
_chemical_name_common 'Triniobium octachloride'
_chemical_formula_structural 'Nb3 Cl8'
_chemical_formula_sum 'Cl8 Nb3'
_chemical_name_structure_type Nb3TeCl7
_exptl_crystal_density_diffrn 3.86
_diffrn_ambient_temperature 300.
_citation_title

;
Rearrangement of van der Waals stacking and formation of a singlet state at T
= 90 K in a cluster magnet
;
loop_
_citation_id
_citation_journal_full
_citation_year
_citation_journal_volume
_citation_page_first
_citation_page_last
_citation_journal_id_ASTM
primary 'Inorganic Chemistry Frontiers' 2017 4 481 490 ICFNAW
loop_
_citation_author_citation_id
_citation_author_name
primary 'Sheckelton, John P.'
primary 'Plumb, Kemp W.'
primary 'Trump, Benjamin A.'
primary 'Broholm, Collin L.'
primary 'McQueen, Tyrel M.'
_cell_length_a 6.74566(3)
_cell_length_b 6.74566(3)
_cell_length_c 12.28056(7)
_cell_angle_alpha 90
_cell_angle_beta 90
_cell_angle_gamma 120
_cell_volume 483.94
_cell_formula_units_Z 2
_space_group_name_H-M_alt 'P -3 m 1'
_space_group_IT_number 164
loop_
_space_group_symop_id
_space_group_symop_operation_xyz
1 'x-y, -y, -z'
2 '-x, -x+y, -z'
3 'y, x, -z'
4 'x-y, x, -z'
5 'y, -x+y, -z'
6 '-x, -y, -z'
7 '-x+y, y, z'
8 'x, x-y, z'
9 '-y, -x, z'
10 '-x+y, -x, z'
11 '-y, x-y, z'
12 'x, y, z'
loop_
_atom_type_symbol
_atom_type_oxidation_number
Nb3+ 2.667
Cl1- -1
loop_
_atom_site_label
_atom_site_type_symbol
_atom_site_symmetry_multiplicity
_atom_site_Wyckoff_symbol
_atom_site_fract_x
_atom_site_fract_y
_atom_site_fract_z
_atom_site_U_iso_or_equiv
_atom_site_occupancy
Nb1 Nb3+ 6 i 0.52763(2) 0.05525(5) 0.24577(5) 0.00473 1.
Cl1 Cl1- 2 d 0.666667 0.333333 0.0978(2) 0.0045 1.
Cl2 Cl1- 2 d 0.333333 0.666667 0.3555(2) 0.0085 1.
Cl3 Cl1- 6 i 0.6696(2) -0.16520(10) 0.13500(10) 0.0069 1.
Cl4 Cl1- 6 i 0.3374(2) 0.16870(10) 0.38350(10) 0.0103 1.
#End of TTdata_205354-ICSD

File: XRD/SiS2.cif
# generated using pymatgen
data_SiS2
_symmetry_space_group_name_H-M   'P 1'
_cell_length_a   5.54870538
_cell_length_b   5.74938054
_cell_length_c   9.82090453
_cell_angle_alpha   90.00000000
_cell_angle_beta   90.00000000
_cell_angle_gamma   90.00000000
_symmetry_Int_Tables_number   1
_chemical_formula_structural   SiS2
_chemical_formula_sum   'Si4 S8'
_cell_volume   313.30275209
_cell_formula_units_Z   4
loop_
 _symmetry_equiv_pos_site_id
 _symmetry_equiv_pos_as_xyz
  1  'x, y, z'
loop_
 _atom_type_symbol
 _atom_type_oxidation_number
  Si4+  4.0
  S2-  -2.0
loop_
 _atom_site_type_symbol
 _atom_site_label
 _atom_site_symmetry_multiplicity
 _atom_site_fract_x
 _atom_site_fract_y
 _atom_site_fract_z
 _atom_site_occupancy
  Si4+  Si0  1  0.75000000  0.00000000  0.00000000  1
  Si4+  Si1  1  0.25000000  0.00000000  0.00000000  1
  Si4+  Si2  1  0.25000000  0.50000000  0.50000000  1
  Si4+  Si3  1  0.75000000  0.50000000  0.50000000  1
  S2-  S4  1  0.50000000  0.29856471  0.38474514  1
  S2-  S5  1  0.00000000  0.20143529  0.11525486  1
  S2-  S6  1  0.50000000  0.79856471  0.11525486  1
  S2-  S7  1  0.00000000  0.70143529  0.38474514  1
  S2-  S8  1  0.00000000  0.79856471  0.88474513  1
  S2-  S9  1  0.50000000  0.70143529  0.61525487  1
  S2-  S10  1  0.00000000  0.29856471  0.61525487  1
  S2-  S11  1  0.50000000  0.20143529  0.88474513  1

File: XRD/2M WS2.cif (part 2 of 2)
FMAP 2
PLAN 20
WGHT    0.030000
FVAR       0.31979
  13   3  -3   59.89   44.20
  11  -3  -3  387.76   38.50
 -11  -3   3  370.36   46.30
  11   3  -3  287.27   61.39
   9  -3  -3  337.97   35.00
  -9  -3   3  391.16   41.90
   9   3  -3  291.47   53.39
   7  -3  -3   71.79   16.90
   7  -3  -3   81.59   14.10
  -7  -3   3   53.39   20.20
   7   3  -3   58.09   26.50
   7   3  -3   59.99   20.90
   5  -3  -3  422.56   31.60
  -5  -3   3  379.86   39.80
   5   3  -3  456.15   44.60
   5   3  -3  379.46   39.20
   3  -3  -3 1800.72   88.69
  -3  -3   3 1789.92   98.89
   3   3  -3 1781.32   96.69
   3   3  -3 1911.91   94.19
   1  -3  -3 1141.59   61.19
   1   3  -3 1090.09   64.79
   1   3  -3 1120.79   65.29
  -1  -3  -3  351.66   32.10
   1   3   3  335.17   44.90
  -1   3  -3  396.66   37.00
  -1   3  -3  324.67   35.10
  -3  -3  -3  757.32   54.09
   3  -3   3  877.01   54.49
   3   3   3  833.62   69.99
  -3   3  -3  874.11   55.59
  -5  -3  -3 1454.15   85.49
   5  -3   3 1324.67   83.89
  -5   3  -3 1591.44   85.79
   5   3   3 1617.14  105.39
  -7  -3  -3  827.12   65.59
   7  -3   3  814.12   68.79
   7   3   3  824.72   87.09
  -7   3  -3  651.73   66.59
  -8  -4   3 1244.58   88.19
   8  -4  -3 1249.77   77.29
   8   4  -3 1213.38  100.09
  -6  -4   3 1257.37   87.49
   6  -4  -3 1267.27   75.69
   6   4  -3 1084.59   92.09
   6   4  -3 1340.57   83.89
   4  -4  -3  949.90   64.49
   4  -4  -3  982.40   61.59
  -4  -4   3  948.21   77.89
   4   4  -3 1003.40   73.89
   4   4  -3 1031.70   76.49
   2  -4  -3 1031.30   62.39
  -2  -4   3  994.30   76.69
   2   4  -3  948.51   72.99
   2   4  -3  999.20   73.59
   0  -4  -3  729.23   52.39
   0   4  -3  649.54   63.69
  -2  -4  -3  384.56   48.10
   2   4   3  449.16   69.99
  -2   4  -3  439.76   60.59
 -18   0   4   39.20   40.00
  18   0  -4   74.19   44.80
  18   0  -4   86.59   35.40
 -16   0   4   24.90   32.40
  16   0  -4   93.19   29.70
  14   0  -4    8.10   18.30
 -14   0   4    4.10   28.00
  12   0  -4  -14.30   12.70
 -12   0   4   14.60   18.80
  12   0  -4  -11.80   11.90
  10   0  -4   95.79   17.90
 -10   0   4   84.79   16.80
  10   0  -4  116.79   16.90
   8   0  -4   81.69   13.70
   8   0  -4   97.89   16.70
  -8   0   4  105.79   19.10
   6   0  -4 1051.79   54.19
  -6   0   4 1069.09   56.89
  -4   0   4  239.38   23.40
   4   0  -4  220.08   18.80
   2   0  -4   16.40    7.00
   2   0  -4   11.10    9.70
   0   0  -4  913.21   46.50
   0   0  -4  893.71   47.70
  -2   0  -4 1854.41   84.39
   2   0   4 1611.54   84.49
  -4   0  -4  660.63   42.30
   4   0   4  664.73   44.80
   6   0   4  441.66   43.40
  -6   0  -4  352.76   37.60
   8   0   4  758.92   61.79
  -8   0  -4  674.23   52.89
  10   0   4  501.05   68.29
 -10   0  -4  632.94   59.39
 -17  -1   4 1596.04  117.19
  17  -1  -4 1681.63  105.39
 -17   1   4 1790.52  106.89
  17   1  -4 1716.63   92.79
  17   1  -4 1662.03  111.99
 -15  -1   4 1014.50   74.79
  15  -1  -4  900.31   66.49
  15   1  -4  871.71   59.59
 -15   1   4 1037.30   72.49
  15   1  -4  965.80   74.79
  13  -1  -4 1325.47   69.49
 -13  -1   4 1298.87   80.09
  13  -1  -4 1319.17   72.39
 -13   1   4 1330.77   78.39
  13   1  -4 1343.27   70.09
  13   1  -4 1283.77   86.69
  11  -1  -4 3275.87  150.18
  11  -1  -4 3298.17  149.49
 -11  -1   4 3253.87  157.18
 -11   1   4 3339.87  155.38
   9  -1  -4 3477.05  156.38
  -9  -1   4 3520.15  162.38
   9  -1  -4 3476.35  156.48
  -7  -1   4 2911.11  134.59
   7  -1  -4 2894.61  130.49
   7   1  -4 2857.71  127.69
   7   1  -4 2800.72  131.49
  -5  -1   4 3362.76  153.88
   5  -1  -4 3385.56  149.88
   5   1  -4 3324.97  147.39
   5   1  -4 3342.67  150.48
   3  -1  -4 3341.57  146.89
   3   1  -4 3109.29  145.19
   3   1  -4 3337.67  142.39
   3   1  -4 3278.27  144.19
   1  -1  -4 2851.61  129.29
   1   1  -4 2808.82  127.49
   1   1  -4 2828.22  126.59
  -1  -1  -4 3485.15  152.08
   1  -1   4 3504.45  150.18
  -1   1  -4 3330.57  148.79
  -1   1  -4 3384.86  147.69
  -1   1  -4 3006.60  149.09
   3  -1   4 2535.15  123.39
  -3  -1  -4 2695.63  124.49
  -3   1  -4 2550.74  121.99
  -3   1  -4 2731.13  120.99
  -5  -1  -4  721.63   49.20
   5  -1   4  803.72   53.99
  -5   1  -4  774.02   46.70
  -5   1  -4  775.12   50.69
  -7  -1  -4  661.93   51.19
   7  -1   4  630.24   56.99
   7   1   4  732.33   58.49
  -7   1  -4  703.33   54.19
  -7   1  -4  636.54   46.60
   9  -1   4 1212.78   84.69
  -9  -1  -4 1285.57   76.79
   9   1   4 1320.47   89.49
  -9   1  -4  934.41   77.79
 -16  -2   4  -43.10   38.70
  16  -2  -4   60.89   29.40
 -16   2   4   12.00   51.19
  16   2  -4   47.00   36.50
  14  -2  -4   11.40   20.00
 -14  -2   4    1.30   28.30
 -14   2   4   -4.10   38.70
  14   2  -4   29.40   30.00
 -12  -2   4    4.50   21.30
  12  -2  -4   19.20   14.80
  12  -2  -4    2.60   15.00
  12   2  -4   31.30   28.40
  10  -2  -4   78.79   16.70
 -10  -2   4   60.49   18.30
  10  -2  -4   78.89   14.60
  10   2  -4   93.39   31.90
  -8  -2   4   51.99   17.40
   8  -2  -4   52.69   13.50
   8  -2  -4   72.39   14.90
   8   2  -4   50.89   25.80
   8   2  -4   70.49   16.70
   6  -2  -4  701.83   41.00
  -6  -2   4  713.23   47.90
   6   2  -4  681.73   56.39
   6   2  -4  730.73   43.40
  -4  -2   4  180.98   26.90
   4  -2  -4  147.29   20.10
   4   2  -4  179.18   29.30
   4   2  -4  180.78   24.10
   2  -2  -4   -3.70   10.40
   2   2  -4   35.30   13.50
   2   2  -4  -12.70   13.00
   2   2  -4   13.50   14.60
   0  -2  -4  608.14   39.90
   0  -2   4  578.64   38.10
   0   2  -4  599.44   40.40
   0   2  -4  659.53   41.10
   2  -2   4 1271.67   62.99
  -2  -2  -4 1174.18   64.99
  -2   2  -4 1015.20   65.69
  -2   2  -4 1203.18   64.49
  -4  -2  -4  445.76   40.00
   4  -2   4  417.46   42.00
   4   2   4  448.16   53.49
  -4   2  -4  456.45   39.70
  -6  -2  -4  245.18   41.90
   6  -2   4  284.37   47.10
   6   2   4  340.27   62.09
  -6   2  -4  334.97   44.00
  -8  -2  -4  366.56   55.39
   8  -2   4  476.85   61.19
   8   2   4  389.06   76.09
  -8   2  -4  620.24   63.49
 -13  -3   4  763.52   69.89
  13  -3  -4  780.62   61.99
  13   3  -4  857.81   92.19
  11  -3  -4 1826.52   92.09
 -11  -3   4 1666.43   97.59
  11   3  -4 1403.56  114.79
  -9  -3   4 1964.80  108.89
   9  -3  -4 2053.29  103.19
   9  -3  -4 1980.70   95.89
   9   3  -4 1916.31  102.39
   9   3  -4 1937.61  124.69
   7  -3  -4 1517.75   83.09
  -7  -3   4 1444.66   89.59
   7  -3  -4 1560.74   78.59
   7   3  -4 1721.03  103.49
   7   3  -4 1469.45   84.59
  -5  -3   4 1742.03  102.89
   5  -3  -4 1884.11   93.29
   5   3  -4 1921.51  104.89
   5   3  -4 1840.72   96.99
   3  -3  -4 1875.41   93.39
  -3  -3   4 1837.72  103.49
   3   3  -4 1765.22   96.99
   3   3  -4 1867.81   96.59
   1  -3  -4 1520.95   80.79
   1   3  -4 1492.15   82.89
   1   3  -4 1489.35   80.09
  -1  -3  -4 1893.71   96.59
  -1   3  -4 1805.32   96.99
  -3  -3  -4 1412.96   82.99
   3  -3   4 1441.16   79.19
  -3   3  -4 1355.66   80.99
   5  -3   4  460.05   58.79
  -5  -3  -4  490.55   56.09
  -5   3  -4  499.75   60.39
   5   3   4  632.04   79.79
   4  -4  -4   72.39   27.50
  -4  -4   4   62.39   38.50
   4   4  -4  149.29   38.50
   2  -4  -4   46.00   25.30
  -2  -4   4    8.20   36.00
   2   4  -4   61.29   35.40
  16   0  -5  835.52   66.29
 -16   0   5  776.02   76.69
 -14   0   5 2335.77  131.49
  14   0  -5 2636.74  121.19
 -12   0   5 2364.36  120.69
  12   0  -5 2428.26  117.49
  12   0  -5 2400.06  112.59
 -10   0   5 1669.83   87.79
  10   0  -5 1703.63   87.19
  10   0  -5 1804.42   83.39
   8   0  -5 2640.74  125.29
  -8   0   5 2743.23  125.29
  -6   0   5 3620.54  160.48
   6   0  -5 3425.86  159.58
  -4   0   5 3587.94  159.28
   4   0  -5 3412.26  158.58
   2   0  -5 3854.21  172.58
   2   0  -5 3804.32  166.88
   0   0  -5 2920.41  134.79
   0   0  -5 2892.41  130.29
  -2   0  -5 1501.15   77.39
  -2   0  -5 1445.36   74.39
  -4   0  -5 1920.41   96.29
   4   0   5 1794.82   98.89
  -6   0  -5 2355.46  122.29
   6   0   5 2472.25  129.09
   8   0   5 1044.80   83.89
  -8   0  -5  913.71   72.89
  17  -1  -5  137.69   34.80
 -17  -1   5  208.68   49.50
  17   1  -5  136.09   45.10
 -17   1   5   66.59   43.70
 -15  -1   5  285.67   52.69
  15  -1  -5  314.37   43.10
  15   1  -5  237.18   32.50
  15   1  -5  327.67   54.69
 -15   1   5  256.27   40.70
 -13  -1   5  503.05   50.39
  13  -1  -5  451.15   39.40
  13  -1  -5  436.76   38.50
 -13   1   5  540.85   51.79
  11  -1  -5   52.49   14.80
 -11  -1   5   57.79   18.80
  11  -1  -5   41.00   14.60
  11   1  -5   74.59   18.90
  -9  -1   5   -0.20   15.20
   9  -1  -5   12.50   11.60
   9   1  -5    1.70   12.40
  -7  -1   5  190.38   27.70
   7  -1  -5  239.18   23.30
   7   1  -5  258.17   23.10
   7   1  -5  205.88   23.40
  -5  -1   5  292.27   29.30
   5  -1  -5  276.57   24.90
   5   1  -5  277.57   25.00
   5   1  -5  269.37   25.00
   3  -1  -5  146.49   20.10
   3   1  -5  124.39   19.70
   3   1  -5  155.78   18.80
   1  -1  -5  311.17   28.70
   1   1  -5  280.17   27.40
   1   1  -5  335.27   28.40
  -1  -1  -5  -15.90   12.60
  -1   1  -5   37.40   15.20
  -1   1  -5    5.10   14.70
   3  -1   5   -1.20   17.80
  -3   1  -5   41.50   19.00
  -3   1  -5    3.20   18.90
   5  -1   5  306.37   46.60
  -5  -1  -5  243.58   41.10
  -5   1  -5  313.37   37.30
  -5   1  -5  319.67   41.10
  -7  -1  -5  278.87   49.20
   7  -1   5  324.37   59.39
  -7   1  -5  218.78   40.50
  -7   1  -5  183.78   33.70
 -14  -2   5 1980.60  110.99
  14  -2  -5 1557.94   95.79
  14  -2  -5 1785.22   92.29
  14   2  -5 1943.91  122.79
  12  -2  -5 1625.44   85.99
  12  -2  -5 1643.74   90.29
 -12  -2   5 1691.73   97.79
  12   2  -5 1939.21  116.79
  10  -2  -5 1258.67   67.99
 -10  -2   5 1225.78   75.99
  10  -2  -5 1161.48   70.59
  10   2  -5 1253.97   70.29
  10   2  -5 1479.05   97.79
  -8  -2   5 2032.40  107.49
   8  -2  -5 2059.79   98.69
   8   2  -5 1907.91   97.89
  -6  -2   5 2582.34  130.19
   6  -2  -5 2513.25  121.39
   6   2  -5 2535.15  124.19
   6   2  -5 2587.04  121.29
   6   2  -5 2589.84  138.89
   4  -2  -5 2468.85  120.19
   4   2  -5 2429.66  119.09
   4   2  -5 2644.84  129.59
   4   2  -5 2491.75  122.09
   2  -2  -5 2789.22  134.49
   2   2  -5 2692.83  132.29
   2   2  -5 2886.21  134.19
   2   2  -5 2928.71  134.99
   0  -2  -5 2169.88  109.09
   0   2  -5 2214.38  108.99
   0   2  -5 2164.78  107.29
  -2  -2  -5 1130.99   64.89
   2  -2   5 1095.19   63.09
  -2   2  -5 1072.49   63.59
  -2   2  -5  855.31   63.49
   4  -2   5 1520.05   88.49
  -4   2  -5 1488.55   86.59
   6  -2   5 1810.72  110.19
  -6  -2  -5 1723.93  107.49
  -6   2  -5 1975.40  108.39
  11  -3  -5   46.80   22.50
 -11  -3   5   18.90   29.50
  11  -3  -5   13.50   24.40
  11   3  -5   40.30   46.30
   9  -3  -5   21.80   21.20
  -9  -3   5   48.10   27.90
   9   3  -5    7.30   27.70
   9   3  -5    9.90   37.30
  -7  -3   5  124.79   29.00
   7  -3  -5  192.98   32.80
   7   3  -5  147.09   32.00
   7   3  -5  161.78   39.20
   5  -3  -5  176.68   27.20
  -5  -3   5  156.08   32.80
   5   3  -5  182.58   40.30
   5   3  -5  177.38   32.50
   3  -3  -5   99.79   22.00
  -3  -3   5  106.19   28.70
   3   3  -5   88.39   27.50
   3   3  -5   81.59   23.40
   1  -3  -5  261.97   37.90
   1   3  -5  190.78   33.90
  -1  -3  -5    4.80   22.70
  -1   3  -5  -34.90   29.60
  -3  -3  -5   62.09   28.40
  -3   3  -5   33.60   33.00
  16   0  -6  688.33   62.19
 -16   0   6  566.14   78.49
  14   0  -6  278.97   40.30
 -14   0   6  375.36   54.89
  14   0  -6  369.76   41.10
  12   0  -6  363.86   35.50
  12   0  -6  300.47   33.00
 -12   0   6  278.37   42.60
  10   0  -6 1181.58   65.49
 -10   0   6 1095.09   64.89
  10   0  -6 1127.29   60.89
   8   0  -6  781.82   49.60
  -8   0   6  801.12   49.60
   6   0  -6   34.30   14.20
  -6   0   6  -14.40   15.00
  -4   0   6   40.60   15.70
   4   0  -6   57.99   16.10
   2   0  -6  501.25   35.00
   2   0  -6  500.25   39.80
   0   0  -6  176.88   23.60
   0   0  -6  232.38   31.60
  -2   0  -6   29.40   22.00
  -2   0  -6   34.80   21.50
  -4   0  -6  -20.00   27.90
  -4   0  -6  -20.60   25.70
  -6   0  -6   15.90   36.10
  -6   0  -6   67.49   34.70
 -15  -1   6  727.53   71.29
  15  -1  -6  755.02   59.09
  15  -1  -6  735.43   56.09
 -15   1   6  813.22   73.69
  13  -1  -6  592.44   45.80
  13  -1  -6  537.35   45.00
 -13  -1   6  574.24   54.69
  11  -1  -6 1420.56   77.99
  11  -1  -6 1531.65   78.79
 -11  -1   6 1396.86   83.19
  11   1  -6 1424.06   80.49
   9  -1  -6 2188.88  108.49
  -9  -1   6 2202.48  112.89
   9   1  -6 2143.89  109.49
   7  -1  -6 2030.70  101.39
  -7  -1   6 2034.80  105.59
   7   1  -6 1937.11   94.69
   7   1  -6 1980.80  100.99
   5  -1  -6 2223.68  112.59
  -5  -1   6 2436.46  117.19
   5   1  -6 2268.77  112.29
   5   1  -6 2240.48  107.69
   3  -1  -6 2015.20  102.49
   3   1  -6 2004.20   98.79
   3   1  -6 2132.89  103.59
   1  -1  -6 1548.45   85.39
   1   1  -6 1673.83   85.69
   1   1  -6 1546.55   81.29
  -1  -1  -6 2265.97  113.99
  -1   1  -6 2337.57  114.49
  -1   1  -6 2082.59  109.29
  -3  -1  -6 2449.66  126.09
  -3   1  -6 2409.16  121.19
  -3   1  -6 2397.36  124.69
   5  -1   6  989.70   79.89
  -5  -1  -6 1006.00   76.29
  -5   1  -6  744.83   74.99
  -5   1  -6 1060.59   74.19
  14  -2  -6  315.67   45.30
 -14  -2   6  369.56   59.09
  14   2  -6  373.36   71.79
 -12  -2   6  158.38   32.40
  12  -2  -6  198.48   33.60
  12  -2  -6  195.38   29.50
  12   2  -6  316.27   66.29
 -10  -2   6  853.51   62.99
  10  -2  -6  830.22   55.49
  10  -2  -6  815.12   57.39
  10   2  -6  800.42   80.99
  10   2  -6  818.12   58.29
   8  -2  -6  658.63   49.70
  -8  -2   6  682.43   55.19
   8   2  -6  754.62   52.89
   6  -2  -6   65.29   18.40
  -6  -2   6   24.50   22.80
   6   2  -6   10.80   23.00
   6   2  -6   24.20   20.00
   6   2  -6   27.70   31.80
  -4  -2   6   41.90   23.50
   4  -2  -6   51.69   18.20
   4   2  -6   16.10   22.80
   4   2  -6   10.80   25.90
   4   2  -6   56.79   22.40
   2  -2  -6  412.86   41.30
   2   2  -6  369.56   44.00
   2   2  -6  422.86   46.80
   0  -2  -6  130.39   25.20
   0   2  -6   94.99   27.90
   0   2  -6  119.59   30.60
  -2  -2  -6   10.60   26.20
  -2   2  -6    2.80   29.00
  -2   2  -6  -32.30   33.10
  -7  -3   6 1330.57   90.29
   7  -3  -6 1197.78   77.29
   7   3  -6 1273.57   85.99
   7   3  -6 1300.07   92.49
  -5  -3   6 1499.95   95.29
   5  -3  -6 1353.36   81.59
   5   3  -6 1400.26   88.19
   5   3  -6 1221.28   86.69
  -3  -3   6 1334.07   91.79
   3  -3  -6 1255.57   80.69
   3   3  -6 1378.86   86.09
  14   0  -7  663.63   59.29
  14   0  -7  832.22   57.89
  12   0  -7  988.20   63.19
  12   0  -7 1096.39   68.19
 -12   0   7 1044.50   71.49
 -10   0   7  715.13   53.79
  10   0  -7  728.43   51.69
   8   0  -7  971.70   59.59
  -8   0   7  856.11   57.69
   6   0  -7 1233.08   72.49
   4   0  -7 1327.27   77.79
   2   0  -7 1917.01   99.89
   2   0  -7 1710.03   90.29
   0   0  -7 1900.71   99.99
   0   0  -7 1603.84   90.79
  -2   0  -7  722.03   67.49
  -2   0  -7  786.82   61.79
 -13  -1   7 1498.85   91.29
  13  -1  -7 1373.66   82.59
  13  -1  -7 1438.96   81.79
  13   1  -7 1296.07   84.39
 -11  -1   7  980.90   68.29
  11  -1  -7 1030.90   63.19
  11  -1  -7 1044.30   63.59
  11   1  -7  821.52   63.49
  -9  -1   7  306.97   44.50
   9  -1  -7  307.87   36.90
   9   1  -7  276.17   37.80
   7  -1  -7  657.73   50.49
  -7  -1   7  463.95   53.09
   7   1  -7  662.23   49.60
  -5  -1   7 1366.06   82.89
   5  -1  -7 1356.96   79.89
   5   1  -7 1396.56   77.19
   5   1  -7 1473.35   80.89
   3  -1  -7  565.54   47.10
   3   1  -7  432.76   45.60
   3   1  -7  510.45   46.80
   1  -1  -7   25.60   25.00
   1   1  -7   95.69   28.00
   1   1  -7   41.60   25.60
  -1  -1  -7  160.58   33.10
  -1  -1  -7  229.28   39.00
  -1   1  -7  219.38   36.80
  -1   1  -7  265.47   38.70
  10  -2  -7  633.64   54.49
 -10  -2   7  624.64   62.99
  10   2  -7  433.06   81.79
  10   2  -7  494.65   58.79
   8  -2  -7  809.72   60.89
  -8  -2   7  824.52   72.99
   8   2  -7  648.34   80.79
   8   2  -7  836.52   62.69
   8   2  -7  789.22   63.29
  -6  -2   7 1185.98   79.99
   6  -2  -7 1017.80   68.39
   6   2  -7 1025.90   85.89
   6   2  -7  925.51   71.69
   6   2  -7  969.20   70.49
   4  -2  -7  880.51   64.89
  -4  -2   7  887.91   74.19
   4   2  -7  905.01   68.49
   4   2  -7 1016.20   70.89
   2  -2  -7 1408.76   87.19
   2   2  -7 1318.17   85.49
   2   2  -7 1495.65   91.89
  10   0  -8 1362.36   83.89
   8   0  -8 1905.71  105.49
   6   0  -8  829.42   64.39
   4   0  -8  387.46   52.19
   7  -1  -8  498.85   53.79
   7   1  -8  501.65   54.09
   0   0   0    0.00    0.00

_computing_structure_solution     'SHELXT 2014/5 (Sheldrick, 2014)'
;
_shelx_hkl_checksum   21012

_publcif_info_exptl_table_max_cols 4
_publcif_info_exptl_table_use_headnotes n

loop_
_publcif_info_datablock.id
_publcif_info_datablock.publ_exptl
_publcif_info_datablock.publ_geom
_publcif_info_datablock.structure
'{f3a991b1-93ea-4682-97ce-97be1f9f042a}' y y y

loop_
_publcif_info_exptl_table_extra_item
sin_theta_over_lambda_max

loop_
_publcif_info_exptl_table_header_item
?

loop_
_publcif_info_tables.block_id
_publcif_info_tables.reference_item
"{f3a991b1-93ea-4682-97ce-97be1f9f042a}" "_publcif_info_datablock.publ_exptl"

loop_
_publcif_info_cif.paper_type
 EE



_publcif_funding_html
;
;
